Repository: lplsaiorg/laco_laoshifu

# 拉可老师傅
**让 AI 听懂你的行话，查资料有依据，交文件更省事。**

面向拉普拉斯光伏业务，为 **Lapdex** 配备专业知识、内部术语和工作方法。安装“拉可老师傅”技能包后，在对话里查清概念、审阅技术材料、编写报告、批量统一 Office 格式。

- **懂黑话**：从业务资料和工作交流中理解网上查不到的内部用语，经确认持续积累，越用越懂你的工作语言。
- **懂专业**：内置光伏知识库，结合工艺、设备与数据背景查资料、做分析，让判断与产出更贴近实际业务。
- **爱学习**：经你确认，将工作约定、个人偏好与私有知识沉淀为专属记忆，越用越懂你，越用越顺手。
- **办杂事**：文档调格式、套模板、加 Logo、批量处理等琐碎工作，按既定规范自动处理，让你少做重复活。

**当前发行：Lapdex 技能包 v0.2.3，提供一个入口、六类业务工作流，支持“爱学习”本机私有记忆，并提供 Windows 一键安装脚本。** [查看版本范围](docs/usage.md#version)

**[下载技能包](dist/laco-laoshifu-lapdex-0.2.3.zip) · [立即试用](#quick-start) · [看真实效果](#results) · [Lapdex 用户手册](docs/usage.md)**

<a id="quick-start"></a>

## 在 Lapdex 中开始

选择下面任一种方式安装。

### 1. 在 Lapdex 对话中从 GitHub 安装 ⭐ 最推荐

直接在 Lapdex 对话里输入：

```text
从 https://github.com/lplsaiorg/laco_laoshifu 拉取最新的release进行安装
```
需要当前会话可访问 GitHub、下载文件并执行安装操作。若没有可用的 Release，继续让 Lapdex 按仓库 README 下载 `dist/` 中的当前发行 ZIP 安装。

### 2. Windows 一键安装

下载并完整解压[当前技能包](dist/laco-laoshifu-lapdex-0.2.3.zip)，双击解压目录中的 `laco-laoshifu/install.bat`。需要已配置可用的 Lapdex CLI，且在终端中能运行 `lapdex`。脚本会把解压目录作为安装路径交给 CLI，查看终端中的实际安装结果。

### 3. 在 Lapdex 对话中安装本地技能包

下载并完整解压[当前技能包](dist/laco-laoshifu-lapdex-0.2.3.zip)，将下面占位内容替换为解压后 `laco-laoshifu` 文件夹的实际绝对路径，再在 Lapdex 对话里输入：

```text
安装路径“<解压后的 laco-laoshifu 文件夹绝对路径>”下的 skill
```

### 4. 手动复制安装

下载[当前技能包](dist/laco-laoshifu-lapdex-0.2.3.zip)，将包内完整的 `laco-laoshifu` 文件夹解压到 `%USERPROFILE%\.lapdex\skills\`。使用自定义技能目录或其他 profile 时，以当前 Lapdex 配置为准。确保安装目录内同时包含 `SKILL.md` 和 `references/`。

# KD 工作知识库

本知识库服务于光伏制造相关的数据处理、技术文档和程序开发，重点是 TOPCon 与管式硼扩散、氧化、LPCVD、PECVD。以 16 份工艺参考 Markdown 为初始资料，原文保存为独立快照。来源清单以文件名和 SHA-256 标识资料。

建立日期：2026-10-28（Asia/Shanghai）。这是参考资料整理与工作方法，不是已核准的工厂规范，也未对原文外部引用逐条重新核验。

## 先读什么

| 当前问题 | 入口 | 何时回到原文 |
|---|---|---|
| 工艺路线、上下游、不同电池技术 | [工艺地图](knowledge/process-map.md) | 确认路线顺序、技术结构和参考数值 |
| 炉管、舟、温区、真空、气路、配方步骤 | [设备知识](knowledge/equipment.md) | 对比设备参数、步骤和测量上下文 |
| IV、EL、PL、寿命、材料、质量关联 | [质量与材料](knowledge/quality-and-materials.md) | 检查测试条件、指标定义和缺陷证据 |
| 中文简称、英文缩写、数据集代号与多别名 | [名称对照表](knowledge/name-crosswalk.md)、[术语表](glossary.json)，或 `abbr` 命令 | 确认概念、状态、适用范围与来源性质 |
| 同一缩写有多种中文含义、来源定义冲突 | [名称消歧工作流](workflows/name-disambiguation.md) | 结合当前上下文判断；仍不能确定时向用户确认 |
| OEE、状态、配方和原文有歧义的数值 | [缺口与冲突](knowledge/gaps-and-conflicts.md) | 决定哪些结论可以给出、哪些需要确认 |
| 表格、SQL、日志、时间序列、批次分析 | [数据工作流](workflows/data-analysis.md) | 使用真实字段前确认字典和口径 |
| 技术说明、报告、需求、SOP 草稿 | [文档工作流](workflows/document-writing.md) | 重要工艺主张给出文件与章节 |
| Word/Excel/PPT 模板、样式、公司 Logo 与批量规范化 | [laplace-office-standardize](../skills/laplace-office-standardize/SKILL.md) | 区分模板草案与正式版本，检查输出内容和版面 |
| 采集、清洗、指标、接口、程序修改 | [程序工作流](workflows/software-development.md) | 为实现选择上下文并确定有意义的边界测试 |

首次接触领域可先读 [原始总目录](references/kd/00_index.md)，之后只加载当前任务相关章节。[术语表](glossary.json) 是概念与多简称的唯一主表，[名称对照表](knowledge/name-crosswalk.md) 由它生成；[catalog.json](catalog.json) 是机器可读文档目录、章节行号和文件哈希。

## 资料层次与可信范围

- `references/kd/`：原样复制的参考资料；它描述工艺背景和典型条件，不能自动代表现场标准。
- `knowledge/`：基于原文整理的领域地图、解释和冲突清单。引用用于回查；建议与待确认项有明确标记。
- `evidence/`：数据集研究证据，保留目录、字段或样例的具体语境；局部观察不等于经确认的全厂定义。
- `workflows/`：本次建立的 Agent 工作建议，指导如何应用领域知识，不是原文宣称的工厂制度。
- `templates/`：任务所需的数据契约、报告、文档输入和程序变更模板；未填写的 `null` 表示未知，不表示零或已确认。
- `evidence/`：用户名称约定及数据集中的必要摘录，保留原文件相对路径、行号和适用范围，不复制完整生产数据。
- `manifest.json`：原文路径、导入时间、上游修改时间、字节数和 SHA-256。导入日期不等于资料事实的生效日期。
- `tools/kb.py`：仅使用 Python 标准库的本地检索与校验工具，不调用网络、向量数据库或模型 API。

对于原文的效率纪录、市场份额、成本和“量产推荐”等时间相关描述，应保留原文年份与范围。用户要求当前行业信息时再查询相应权威资料；不要把 2024–2026 的历史内容改写成当前事实。检索命中只提供线索，最终结论须阅读上下文。

当前已补充数据集的局部名称与字段解释，尚不能代表现役全厂数据库、点位映射或设备编码，也未确认排班、OEE 定义、正式配方版本及验收/报警限。优先使用用户提供且适用于本任务的现场文件；补入知识库时记录来源、版本、生效范围和确认状态。不得把分析假设写成确认规则。

## 检索与校验

从本技能内的业务资源根目录 `references/kd/` 运行，Python 3.10 以上即可，无需安装包：

```powershell
python source/tools/kb.py search "硼扩散 炉管" --limit 5
python source/tools/kb.py search "OEE 状态 分母" --category workflows --json
python source/tools/kb.py search "氮化硅" --category references
python source/tools/kb.py index --check
python source/tools/kb.py verify
```

先确认当前环境有可用的 Python 3.10+，例如：

```powershell
python --version
python source/tools/kb.py search "LPCVD 压力"
python -m unittest discover -s source/tests -v
```

检索按标题、关键词、中文双字片段和术语别名评分，已确认简称可展开检索，未确认候选只展示、不自动扩为同义词。结果返回文件、章节、起止行号、证据类型、来源状态和摘录；历史快照会明确标记。支持 `--category references|knowledge|workflows|templates|evidence` 和 `--limit 1..50`。这是轻量字面检索，不能保证语义召回；无命中、索引缺失/过期或工具不可运行时，换简称、设备名或用 `rg -n "关键词" source` 搜索。普通分析不必为此修改原文或刷新快照。

维护后先运行 `crosswalk` 同步名称对照表，再运行 `index` 更新目录及 `verify` 校验。`index` **不更新原文清单**，也不会掩盖原文被修改的问题。`verify` 检查快照 SHA-256、索引一致性、本地文件链接及术语出处路径，不核验外部网址、章节锚点、工业适用性或技术事实。工具从脚本的真实路径定位知识库，可在其他工作目录调用。

## 常用简称、缩写与数据集代号

命令：`python source/tools/kb.py abbr [QUERY] [--category technology|equipment|process|testing|materials|metrics] [--limit N] [--json]`。

```powershell
python source/tools/kb.py abbr
python source/tools/kb.py abbr "硼扩"
python source/tools/kb.py abbr "PE"
python source/tools/kb.py abbr "BK"
python source/tools/kb.py abbr "PK"
python source/tools/kb.py abbr "硼扩散" --json

File: source/references/kd/03_wafer_preparation.md
# 03 硅片制备

> 来源：[PVEducation - Wafer Slicing](https://www.pveducation.org/pvcdrom/manufacturing-si-cells/wafer-slicing)

## 1. 切片（Wafer Slicing）

### 多线切割（Wire Saw）
现代硅片切割主要使用**多线切割机**（Multi-wire Saw）：

- **砂浆线锯**（Slurry Wire Saw）：钢线 + 碳化硅（SiC）磨料浆料，磨削切割
- **金刚石线锯**（Diamond Wire Saw）：线上固结金刚石颗粒，已成主流（速度更快、损耗更低）

### 切割参数
| 参数 | 典型值 |
|------|------|
| 硅片厚度（光伏） | 150~200 µm |
| 切缝损耗（Kerf Loss） | ~80~100 µm（金刚石线） |
| 线径 | 60~80 µm |
| 切割速度 | 0.5~2 mm/min |

### 切割流程（多晶）
```
多晶大锭 → 带锯切成方砖（Brick）→ 方砖固定在切割板上 → 多线锯切片
```

---

## 2. 损伤去除（Saw Damage Removal）

线锯切割在硅片表面引入 **5~10 µm** 微裂纹损伤层，需化学腐蚀去除：

- **碱腐蚀**（NaOH 或 KOH，~80°C）：各向异性腐蚀
- **酸腐蚀**（HF + HNO₃混合液）：各向同性腐蚀（常用于多晶）

腐蚀量约 10~20 µm（双面合计），硅片最终厚度约 150~180 µm。

---

## 3. 制绒（Surface Texturing）

目的：在硅片表面形成微结构，**减少反射率**，增加光陷阱效果。

### 单晶硅制绒——碱液各向异性腐蚀

- 腐蚀液：稀 KOH 或 NaOH 溶液（1~3 wt%，~80°C）+ 添加剂（IPA 等）
- 原理：<100> 面腐蚀速率 >> <111> 面，暴露 <111> 面形成**随机金字塔**（Random Pyramids）
- 金字塔尺寸：1~10 µm
- 反射率：从抛光硅的 ~35% 降至 **< 12%**

### 多晶硅制绒——多种方案

| 方案 | 描述 | 效果 |
|------|------|------|
| 酸液各向同性腐蚀（HF+HNO₃） | 随机坑状纹理，不依赖晶向 | 反射率 ~15~20% |
| 机械刻槽 | 激光或切割工具刻出微槽 | 效果有限，成本较高 |
| 等离子刻蚀（RIE） | 反应离子刻蚀形成绒面 | 效果好，设备成本高 |
| 光刻掩模+湿法腐蚀 | 高效但不适合量产 | 实验室用 |

---

## 4. 清洗（Cleaning）

硅片在各道工序间需严格清洗，去除金属离子、有机物和颗粒污染。

### 标准清洗流程（RCA Clean）

| 步骤 | 溶液 | 目的 |
|------|------|------|
| SC1（标准清洗1） | NH₄OH + H₂O₂ + H₂O（1:1:5） | 去除有机物和颗粒 |
| SC2（标准清洗2） | HCl + H₂O₂ + H₂O（1:1:6） | 去除金属离子 |
| HF 漂洗 | 稀 HF 溶液 | 去除氧化层，获得氢钝化表面 |

清洗后硅片应在洁净环境中尽快进入下道工序。

---

## 5. 硅片规格演化

| 规格代号 | 尺寸 | 主要时间节点 |
|---------|------|-----------|
| M0 | 156.75 × 156.75 mm | 2015年前主流 |
| M2 | 157.4 × 157.4 mm | ~2018年 |
| M6 | 166 × 166 mm | ~2020年 |
| M10 | 182 × 182 mm | ~2021年起主流 |
| G12 | 210 × 210 mm | ~2021年起量产 |
| 半片（Half-cut） | M10/G12 各半 | 降低电流，减少热损耗 |

File: source/references/kd/12_perovskite_cells.md
# 12 钙钛矿太阳能电池

> 来源：[Nature Reviews Clean Technology 2025](https://www.nature.com/articles/s44359-025-00128-z) | [RSC Energy & Environmental Science 2025](https://pubs.rsc.org/en/content/articlehtml/2025/ee/d4ee05613b) | [MDPI Energies 2024](https://www.mdpi.com/1996-1073/17/24/6344) | 学术文献综合

---

## 1. 概述与发展历程

钙钛矿太阳能电池（Perovskite Solar Cell, PSC）是近十年光伏领域最受关注的新兴技术。

| 年份 | 事件 |
|------|------|
| 2009 | 首次用于太阳能电池，效率 3.8%（Kojima 等，JACS） |
| 2012 | 全固态钙钛矿电池出现，效率 9.7% |
| 2016 | 实验室效率突破 20% |
| 2023 | 单结实验室效率 26.1%（KAUST） |
| 2024 | 单结实验室效率达 26.7%（KAUST，p-i-n） |
| 2025 | 单结效率 26.7%，叠层突破 34.5%；商业化元年，GW 级产线宣布 |
| 2026/03 | 晶科 + NUS 钙钛矿/TOPCon 叠层 **32.76%**（大面积） |

---

## 2. 钙钛矿材料

### 2.1 晶体结构（ABX₃）

```
钙钛矿结构：ABX₃

A = 有机或无机阳离子：
    MA（甲铵，CH₃NH₃⁺）/ FA（甲脒，CH(NH₂)₂⁺）/ Cs⁺
    
B = 二价金属阳离子：
    Pb²⁺（主流，高效）/ Sn²⁺（无铅替代，效率较低）
    
X = 卤素阴离子：
    I⁻ / Br⁻ / Cl⁻（混合卤素可调带隙）
```

### 2.2 代表性钙钛矿组合

| 材料 | 带隙（eV） | 特点 |
|------|----------|------|
| **MAPbI₃**（甲铵碘化铅） | 1.55 | 最早研究体系，稳定性差 |
| **FAPbI₃**（甲脒碘化铅） | 1.48 | 最接近最优带隙，热稳定性更好 |
| **Cs/FA 混合（CsFAPbI₃）** | 1.5~1.55 | 目前高效稳定主流组合 |
| **三元 Cs/MA/FA** | 可调 | 效率与稳定性综合最优（实验室主流） |
| **Cs₂AgBiBr₆（无铅双钙钛矿）** | 1.95 | 无铅方向，效率仍低 |
| **FASnI₃（锡基）** | 1.41 | 无铅，Sn²⁺ 氧化问题未解决 |

### 2.3 带隙可调性（叠层优势）

钙钛矿带隙通过调节卤素比例（I/Br/Cl）连续可调（**1.2~3.0 eV**），这是其作为叠层顶电池的核心优势：

| 叠层组合 | 顶电池带隙 | 底电池带隙 | 理论效率上限 |
|---------|---------|---------|-----------|
| 钙钛矿/硅（单结硅 1.12 eV） | ~1.7 eV | 1.12 eV | ~44% |
| 钙钛矿/钙钛矿 | 1.8 eV | 1.2 eV | ~45% |
| 三结（钙钛矿/钙钛矿/硅） | 2.0/1.6 eV | 1.12 eV | >50% |

---

## 3. 电池结构

### 3.1 n-i-p（正式结构，Regular Structure）

```
金属电极（Au/Ag）
    ↓
HTL（空穴传输层）：Spiro-OMeTAD / PTAA
    ↓
钙钛矿吸收层（~400~600 nm）
    ↓
ETL（电子传输层）：TiO₂（介孔/致密）/ SnO₂
    ↓
FTO 透明导电玻璃
```

- 历史上效率最高的结构
- TiO₂ 要求 **高温烧结（>450°C）**，不兼容柔性衬底和硅底电池
- 滞后效应（Hysteresis）较明显

### 3.2 p-i-n（倒置结构，Inverted Structure）—— 2025 年主流

```
金属电极（Ag/Al）
    ↓
ETL（电子传输层）：PCBM / SnO₂ / C₆₀
    ↓
钙钛矿吸收层（~400~600 nm）
    ↓
HTL（空穴传输层）：PEDOT:PSS / NiOₓ / 自组装单分子层（SAM）
    ↓
ITO 透明导电玻璃/衬底
```

**p-i-n 已成 2025 年主流，原因：**
- 全低温工艺（**< 200°C**），兼容硅异质结（HJT）底电池
- 滞后效应更小，稳定性更优
- 更适合大面积印刷工艺
- 2025 年单结 p-i-n 效率已超 n-i-p 历史记录

---

## 4. 制造工艺

### 4.1 实验室/小面积工艺

**旋涂法（Spin Coating）**：
- 将钙钛矿前驱体溶液旋涂到衬底
- 高速旋转（3000~6000 rpm，30~60 s）形成均匀薄膜
- 反溶剂淬火（Anti-solvent Quenching）辅助成核
- 优点：工艺简单，面积 < 1 cm² 效率最高
- 缺点：材料利用率低（< 10%），不可扩展

### 4.2 可扩展大面积工艺（工业化方向）

| 工艺 | 原理 | 面积可扩展性 | 效率 | 成熟度 |
|------|------|-----------|------|--------|
| **刮涂（Blade Coating）** | 刮刀在基板上刮涂浆料 | 高（可连续） | ~23% | 实验室成熟 |
| **狭缝挤出（Slot-die Coating）** | 精密涂布头线性涂布 | 高，**工业最优** | ~22.8%（23.25 cm²） | 量产主力方向 |
| **喷涂（Spray Coating）** | 气雾化喷涂 | 高 | ~20% | 低成本，均匀性待提升 |
| **丝网印刷（Screen Printing）** | 图案化印刷 | 中 | ~18~20% | 特定层使用 |
| **气相沉积（Vapor Deposition/Thermal Sublimation）** | 真空热蒸发共蒸 | 高，保形性好 | ~24%+ | 工业化加速 |
| **喷墨打印（Inkjet Printing）** | 精确图案化 | 高 | ~21%+ | 研究阶段 |

### 4.3 关键制备挑战

**薄膜质量控制：**
- 前驱体溶液中加入 **MBT（2-巯基苯并噻唑）配体**：稳定中间相、防止空洞形成，使大面积钙钛矿膜晶粒均匀（NUS/晶科 2026 年突破关键）
- 退火条件（温度、气氛、速率）影响结晶质量和载流子寿命
- 大面积膜的均匀性（温度梯度、溶剂挥发均匀性）

**从手套箱到大气制备：**
- 实验室在氮气/氩气手套箱制备，不可扩展
- 2025 年工业化目标：环境空气（Ambient Air）制备，降低成本

---

## 5. 各功能层材料

| 层 | n-i-p 材料 | p-i-n 材料 | 功能 |
|----|-----------|-----------|------|
| **HTL** | Spiro-OMeTAD（高效）/ PTAA | PEDOT:PSS / NiOₓ / SAM（CF-SAM, Me-4PACz） | 空穴传输，电子阻挡 |
| **ETL** | 致密 TiO₂ + 介孔 TiO₂（高温）/ SnO₂（低温） | PCBM / C₆₀ / SnO₂ | 电子传输，空穴阻挡 |
| **钙钛矿** | CsFAMAPbI₃₋ₓBrₓ（混合卤素） | 同左 | 光吸收，产生载流子 |
| **透明电极** | FTO（n-i-p前） / ITO（p-i-n前） | ITO | 导电 + 透光 |
| **金属电极** | Au（实验室）/ Ag | Ag / Al / Cu | 收集电流 |

### HTL 重要进展（2025年）

**自组装单分子层（SAM，Self-Assembled Monolayer）**：
- 取代厚有机 HTL（Spiro/PTAA），仅需单分子层厚度
- 代表材料：Me-4PACz、2PACz、CF-SAM（含氟）
- 2025 年 p-i-n 记录效率使用 SAM-HTL
- 原位配位 HTL 策略（Nature Communications 2025）：将 HTL 材料掺入钙钛矿前驱体，在成膜过程中原位自发到界面，提升界面质量

---

## 6. 稳定性挑战

钙钛矿商业化最大障碍，需达到 **≥ 25 年**使用寿命。

| 降解因素 | 机制 | 应对策略 |
|---------|------|---------|
| **水分/湿气** | 钙钛矿水解，MAPbI₃+H₂O → 分解 | 封装改进（低水汽背板）、疏水界面层 |
| **热稳定性** | FA/MA 有机阳离子挥发（>85°C）| 无机替代（Cs 掺杂）、稳定晶相（δ→α）|
| **光照降解** | 卤素离子迁移，界面重组 | 界面钝化，降低界面态密度 |
| **氧气** | 氧化 Spiro/金属电极 | 封装隔氧，无氧 HTL |
| **离子迁移** | 内置电场驱动卤素离子移动 | 2D/3D 混合钙钛矿，阻挡层 |
| **铅毒性** | Pb²⁺ 水溶性强，泄露风险 | 封装强化，无铅/低铅钙钛矿研究 |

**加速寿命测试标准**（ISOS 协议）：

| 测试 | 条件 | 目标 |
|------|------|------|
| 湿热（Damp Heat） | 85°C/85%RH，1000h | T80（功率降至初始 80%）> 1000h |
| 热循环 | -40°C → +85°C，200 次 | 无分层/裂纹 |
| 光稳定性（MPP 追踪） | AM1.5G，1 sun，25°C，1000h | T80 > 1000h |
| 室外测试 | 自然光照，多气候带 | 25 年 P90（90% 概率满足功率要求） |

---

## 7. 叠层电池（Tandem）

### 7.1 钙钛矿/硅叠层

```
结构（p-i-n 钙钛矿顶电池 + TOPCon/HJT 硅底电池）：

ITO（减反射）
钙钛矿顶电池（带隙 ~1.68 eV）
    [FACs 混合钙钛矿/SAM-HTL/SnO₂-ETL]
隧道结/重组层（Recombination Layer）
硅底电池（HJT 或 TOPCon，带隙 1.12 eV）
ITO
背面 Ag 栅线
```

**关键效率记录（2024~2026年）：**

| 机构 | 效率 | 年份 | 面积 |
|------|------|------|------|
| KAUST | 33.9% | 2024 | 1 cm² |
| LONGi | 33.9% | 2023 | 1 cm² |
| EPFL/Csem | 31.25% | 2023 | 1 cm² |
| 晶科 + NUS/SERIS | **32.76%** | 2026/03 | 大面积（工业TOPCon片） |
| 实验室记录 | **34.5%+** | 2025 | 小面积 |

### 7.2 叠层商业化挑战

| 挑战 | 描述 |
|------|------|
| 电流匹配 | 顶/底电池短路电流需匹配，带隙偏差影响输出 |
| 大面积制备 | 钙钛矿膜大面积均匀性 >> 小面积难度大 |
| 接线盒/封装兼容 | 两端（2T）与四端（4T）叠层各有优劣 |
| 长期稳定性 | 钙钛矿自身寿命不足 + 叠层额外界面降解 |
| 认证标准 | IEC 61215/61730 未针对叠层建立专用标准 |

---

## 8. 商业化进展（2025年）

| 厂商/机构 | 进展 |
|---------|------|
| **晶科能源** | 与 NUS 合作，工业 TOPCon 基础叠层 32.76%（NPVM 认证） |
| **隆基绿能** | 自研 HJT + 钙钛矿叠层，33.9% 实验室记录 |
| **协鑫集成** | 宣布 GW 级钙钛矿单结组件产线（2025 年量产目标） |
| **Saule Technologies** | 欧洲首批商业化钙钛矿 BIPV 产品上市 |
| **Oxford PV** | 钙钛矿/硅叠层，英国工厂扩产至 GW 级 |
| **Meyer Burger** | 钙钛矿/HJT 叠层研发 |

> **2025 年是钙钛矿商业化元年**：首批叠层组件产品进入市场，GW 级产线建设启动。

---

## 9. 与晶硅技术的比较

| | 晶硅（TOPCon/HJT） | 钙钛矿单结 | 钙钛矿/硅叠层 |
|--|------|--------|--------|
| **效率（实验室）** | 26.7%（HJT）| 26.7% | 34.5%+ |
| **效率（量产）** | 24~26% | <20%（早期） | <30% |
| **成本** | 低（成熟产业链） | 潜力很低 | 目前高 |
| **寿命** | 25~30 年 | < 25 年（待验证） | 待定 |
| **稳定性** | 成熟 | 主要挑战 | 叠加挑战 |
| **铅毒性** | 无 | 有（Pb 基主流） | 有 |
| **制造设备** | 成熟产业链 | 全新设备 | 硅线基础+新设备 |
